Repository: ZevChan/epoxy_fr_tabicl_GNN

# Explicit Descriptor–Process Learning for Flame-Retardant Epoxy Resin Prediction
This repository contains the complete code, datasets, and benchmark results for the paper:

> **Explicit Descriptor–Process Learning for Flame Retardancy Epoxy Resin Prediction under Data-Limited Conditions**

*Chen Z., Yang X., Tang C., Zeng X., Zang H., Ying Z., Xiang L., Guo Y., Liu R., Jiang J., Yu Y.*

## Overview

A descriptor–process–tabular in-context learning framework that integrates molecular descriptors, formulation variables, and curing thermal histories into an auditable tabular representation. Across **583 heterogeneous models**, explicit tabular learners (represented by **TabICL**) define a higher and more stable performance envelope than pure graph neural networks and graph–descriptor fusion models for predicting:

- **LOI** (Limiting Oxygen Index) — regression
- **UL-94** (Vertical Burning Rating) — classification  
- **Tg** (Glass Transition Temperature) — regression
- **Tensile Strength** — regression

## Repository Structure

```
├── data/                           # All datasets (included)
│   ├── task_datasets/              # LOI, Tg, Tensile, UL-94 task-specific CSVs
│   ├── experiment/                 # 34 external experimental validation formulations
│   ├── smiles/                     # EP, FR, and Curing agent SMILES files
├── results/                        # Benchmark outputs and SHAP interpretation (included)
│   ├── benchmark_performance/      # Aggregated 583-model performance summary
│   ├── unified_benchmark/          # Per-task unified benchmark (14 descriptor models)
│   ├── gnn_fusion_benchmark/       # GNN × fusion-strategy benchmark summaries
│   ├── from_scratch/               # From-scratch model comparison results
│   ├── experiment_predictions/     # External validation predictions and AD analysis
│   └── shap_interpretation/        # SHAP feature importance per task (LOI/Tg/Tensile/UL94)
├── training_code/
│   ├── task_models/                # Task-specific training for LOI, Tg, Tensile, UL-94
│   │   ├── loi/                    # Descriptor-only, GNN, System-FiLM, TabICL, Optuna HPO
│   │   ├── tg/
│   │   ├── tensile/
│   │   └── ul94/
│   ├── benchmark_workflows/        # Unified benchmark, GNN-fusion, fine-tuning, validation
│   ├── screening_workflows/        # PubChem screening and candidate prediction

## Data Description

All datasets are included in the `data/` directory. See `DATA_AVAILABILITY.md` for detailed descriptions.

# Data Directory

This directory contains all datasets used in the study. The datasets are organized by type.

## Structure

```
data/
├── task_datasets/        # Per-task datasets with SMILES, descriptors, process params, and targets
│   ├── loi_dataset.csv       # LOI (Limiting Oxygen Index) regression dataset
│   ├── tg_dataset.csv        # Tg (Glass Transition Temperature) regression dataset
│   ├── tensile_dataset.csv   # Tensile Strength regression dataset
│   └── ul94_dataset.csv      # UL-94 Vertical Burning classification dataset
├── experiment/           # External experimental validation data (34 new formulations)
│   ├── experiment_formulations.csv     # Formulation table (SMILES, EEW, wt%, curing schedule)
│   ├── experiment_actual_data.xlsx     # Measured experimental values
│   ├── experiment_ep_descriptors.csv   # AlvaDesc descriptors for EP monomers
│   ├── experiment_fr_descriptors.csv   # AlvaDesc descriptors for flame retardants
│   ├── experiment_curing_descriptors.csv # AlvaDesc descriptors for curing agents
│   ├── experiment_smiles.txt           # SMILES list
│   └── experiment_smiles_d.txt         # SMILES with computed descriptors
├── smiles/               # SMILES files for each component type
│   ├── ep_smiles.txt         # Epoxy resin SMILES
│   ├── fr_smiles.txt         # Flame retardant SMILES
│   └── curing_smiles.txt     # Curing agent SMILES
```

## Dataset Format

Each task dataset CSV contains:
- **SMILES columns**: `EP_SMILES`, `FR_SMILES`, `CURING_SMILES`
- **Descriptor columns**: `EP_*`, `FR_*`, `CURING_*` (AlvaDesc molecular descriptors with component prefix)
- **Formulation columns**: `EP_wt_fraction`, `FR_wt_fraction`, `CURING_wt_fraction`, `EEW`, `Flame_retardant_AdditionAmount(wt%)`, `Curing_agent_AdditionAmount(wt%)`
- **Process columns**: `T_max`, `t_total`, `Q_thermal` (derived from multi-stage curing parameters)
- **Target columns**: `LOI`, `Tg`, `Tensile`, `UL94` (task-dependent)

## Data Sources

- Literature data curated from publicly available flame-retardant epoxy resin studies
- Molecular descriptors computed with AlvaDesc (https://www.alvascience.com/alvadesc/)
- External experimental validation data acquired by the authors
- SMILES strings from literature and PubChem database

## Usage

Training scripts expect these files in the `data/` directory. See `training_code/` for model training workflows and `DATA_AVAILABILITY.md` in the repository root for detailed file descriptions.

File: data/experiment/experiment_formulations.csv
EP_SMILES,FR_SMILES,CURING_SMILES,EEW,Flame_retardant_AdditionAmount(wt%),Curing_agent_AdditionAmount(wt%),Curing_Tem1,Curing_Time1,Curing_Tem2,Curing_Time2,Curing_Tem3,Curing_Time3,Curing_Tem4,Curing_Time4,Curing_Tem5,Curing_Time5,Curing_Tem6,Curing_Time6,Curing_Tem7,Curing_Time7,Curing_Tem8,Curing_Time8,Curing_Tem9,Curing_Time9,Curing_Pressure,Curing_UV
CC(C)(C1=CC=C(OCC2CO2)C=C1)C1=CC=C(OCC2CO2)C=C1,CC(CO)OC(C)CO.CC(COCC(C)O)O,NC1=CC=C(CC2=CC=C(N)C=C2)C=C1,188,20.31,18.77,80,2,120,3,0,0,0,0,0,0,0,0,0,0,0,0,0,0,0,0
CC(C)(C1=CC=C(OCC2CO2)C=C1)C1=CC=C(OCC2CO2)C=C1,C1=COC(=C1)CO,C1CC(CCC1CC2CCC(CC2)N)N,188,13.25,20.48,80,2,120,1,150,2,0,0,0,0,0,0,0,0,0,0,0,0,0,0
CC(C)(C1=CC=C(OCC2CO2)C=C1)C1=CC=C(OCC2CO2)C=C1,0,NC1=CC=C(CC2=CC=C(N)C=C2)C=C1,188,0,17.94,165,3,0,0,0,0,0,0,0,0,0,0,0,0,0,0,0,0,0,0
CC(C)(C1=CC=C(OCC2CO2)C=C1)C1=CC=C(OCC2CO2)C=C1,CC(CO)OC(C)CO.CC(COCC(C)O)O,C1CC(CCC1CC2CCC(CC2)N)N,188,18.65,19.2,80,2,120,2,150,1,0,0,0,0,0,0,0,0,0,0,0,0,0,0
CC(C)(C1=CC=C(OCC2CO2)C=C1)C1=CC=C(OCC2CO2)C=C1,C1=CC(=CC=C1N)S(=O)(=O)N=C(N)N,C1CC(CCC1CC2CCC(CC2)N)N,188,5.28,22.36,80,2,120,2,150,1.5,0,0,0,0,0,0,0,0,0,0,0,0,0,0
CC(C)(C1=CC=C(OCC2CO2)C=C1)C1=CC=C(OCC2CO2)C=C1,CC(CO)OC(C)CO.CC(COCC(C)O)O,CC1(CC(CC(C1)(C)CN)N)C,188,15.56,17.22,110,0.5,180,3,0,0,0,0,0,0,0,0,0,0,0,0,0,0,0,0
CC(C)(C1=CC=C(OCC2CO2)C=C1)C1=CC=C(OCC2CO2)C=C1,C1=CC=C(C=C1)/C=C/C(=O)O,C1CC(CCC1CC2CCC(CC2)N)N,188,13.82,20.34,80,2,120,2,150,2,0,0,0,0,0,0,0,0,0,0,0,0,0,0
CC(C)(C1=CC=C(OCC2CO2)C=C1)C1=CC=C(OCC2CO2)C=C1,P(CN(CCO)CCO)(=O)(OCC)OCC,C1=CC(=CC=C1N)S(=O)(=O)C2=CC=C(C=C2)N,188,16.36,26.78,150,2,25,2,150,3,0,0,0,0,0,0,0,0,0,0,0,0,0,0
CC(C)(C1=CC=C(OCC2CO2)C=C1)C1=CC=C(OCC2CO2)C=C1,CC(C)CC1=CC=C(C=C1)C(C)C(=O)O,C1=CC(=CC=C1N)S(=O)(=O)C2=CC=C(C=C2)N,188,15.1,22.4,120,2,180,2,220,2,0,0,0,0,0,0,0,0,0,0,0,0,0,0
C1C(C(CC2C1O2)C(=O)OCC3CO3)C(=O)OCC4CO4,C1=CC(=CC=C1N)S(=O)(=O)N=C(N)N,NC1=CC=C(CC2=CC=C(N)C=C2)C=C1,118,32.69,19.24,120,2,140,2,170,2,0,0,0,0,0,0,0,0,0,0,0,0,0,0
CC(C)(C1=CC=C(OCC2CO2)C=C1)C1=CC=C(OCC2CO2)C=C1,0,NC1=CC=C(CC2=CC=C(N)C=C2)C=C1,188,0,17.94,165,3,0,0,0,0,0,0,0,0,0,0,0,0,0,0,0,0,0,0
CC(C)(C1=CC=C(OCC2CO2)C=C1)C1=CC=C(OCC2CO2)C=C1,C1=CC(=CC=C1N)S(=O)(=O)N=C(N)N,C1CC(CCC1CC2CCC(CC2)N)N,188,5.28,22.36,80,2,120,2,150,1.5,0,0,0,0,0,0,0,0,0,0,0,0,0,0
CC(C)(C1=CC=C(OCC2CO2)C=C1)C1=CC=C(OCC2CO2)C=C1,C1=CC=C(C=C1)/C=C/C(=O)O,C1CC(CCC1CC2CCC(CC2)N)N,188,13.82,20.34,80,2,120,2,150,2,0,0,0,0,0,0,0,0,0,0,0,0,0,0
CC(C)(C1=CC=C(OCC2CO2)C=C1)C1=CC=C(OCC2CO2)C=C1,P(CN(CCO)CCO)(=O)(OCC)OCC,C1=CC(=CC=C1N)S(=O)(=O)C2=CC=C(C=C2)N,188,16.36,26.78,150,2,25,2,150,3,0,0,0,0,0,0,0,0,0,0,0,0,0,0
CC(C)(C1=CC=C(OCC2CO2)C=C1)C1=CC=C(OCC2CO2)C=C1,CC(C)CC1=CC=C(C=C1)C(C)C(=O)O,C1=CC(=CC=C1N)S(=O)(=O)C2=CC=C(C=C2)N,188,15.1,22.4,120,2,180,2,220,2,0,0,0,0,0,0,0,0,0,0,0,0,0,0
C1C(C(CC2C1O2)C(=O)OCC3CO3)C(=O)OCC4CO4,C1=CC(=CC=C1N)S(=O)(=O)N=C(N)N,NC1=CC=C(CC2=CC=C(N)C=C2)C=C1,118,32.69,19.24,120,2,140,2,170,2,0,0,0,0,0,0,0,0,0,0,0,0,0,0
CC(C)(C1=CC=C(OCC2CO2)C=C1)C1=CC=C(OCC2CO2)C=C1,C1C(O1)COC2=CC3=C(C=C2)C(=CC=C3)OCC4CO4,NC1=CC=C(CC2=CC=C(N)C=C2)C=C1,188,10,18.8,80,2,120,2,150,2,0,0,0,0,0,0,0,0,0,0,0,0,0,0
CC(C)(C1=CC=C(OCC2CO2)C=C1)C1=CC=C(OCC2CO2)C=C1,C1=CC=C(C=C1)C2=CC=CC=C2P(C3=CC=CC=C3)C4=CC=CC=C4,NC1=CC=C(CC2=CC=C(N)C=C2)C=C1,188,10,18,80,2,120,2,150,2,0,0,0,0,0,0,0,0,0,0,0,0,0,0
CC(C)(C1=CC=C(OCC2CO2)C=C1)C1=CC=C(OCC2CO2)C=C1,C1=CC=C(C=C1)OP2(=NP(=NP(=N2)(OC3=CC=CC=C3)OC4=CC=CC=C4)(OC5=CC=CC=C5)OC6=CC=CC=C6)OC7=CC=CC=C7,NC1=CC=C(CC2=CC=C(N)C=C2)C=C1,188,10,18,80,2,120,2,150,2,0,0,0,0,0,0,0,0,0,0,0,0,0,0
CC(C)(C1=CC=C(OCC2CO2)C=C1)C1=CC=C(OCC2CO2)C=C1,C1=CC=C(C=C1)P(CP(C2=CC=CC=C2)C3=CC=CC=C3)C4=CC=CC=C4,NC1=CC=C(CC2=CC=C(N)C=C2)C=C1,188,10,18,80,2,120,2,150,2,0,0,0,0,0,0,0,0,0,0,0,0,0,0
CC(C)(C1=CC=C(OCC2CO2)C=C1)C1=CC=C(OCC2CO2)C=C1,CCOP(=O)(CC1CO1)OCC,NC1=CC=C(CC2=CC=C(N)C=C2)C=C1,188,10,18.3,80,2,120,2,150,2,0,0,0,0,0,0,0,0,0,0,0,0,0,0
C1C(C(CC2C1O2)C(=O)OCC3CO3)C(=O)OCC4CO4,C1C(O1)COCCOCC2CO2,NC1=CC=C(CC2=CC=C(N)C=C2)C=C1,118,10,32.5,80,2,120,2,150,2,0,0,0,0,0,0,0,0,0,0,0,0,0,0
CC(C)(C1=CC=C(OCC2CO2)C=C1)C1=CC=C(OCC2CO2)C=C1,C=CC=C.C=CC#N.C=CC(=O)O,NC1=CC=C(CC2=CC=C(N)C=C2)C=C1,188,5,19,80,2,120,2,150,2,0,0,0,0,0,0,0,0,0,0,0,0,0,0
CC(C)(C1=CC=C(OCC2CO2)C=C1)C1=CC=C(OCC2CO2)C=C1,C=CC=C.C=CC#N.C=CC(=O)O,NC1=CC=C(CC2=CC=C(N)C=C2)C=C1,188,10,18,80,2,120,2,150,2,0,0,0,0,0,0,0,0,0,0,0,0,0,0
CC(C)(C1=CC=C(OCC2CO2)C=C1)C1=CC=C(OCC2CO2)C=C1,C=CC=C.C=CC(O)=O,NC1=CC=C(CC2=CC=C(N)C=C2)C=C1,188,5,19,80,2,120,2,150,2,0,0,0,0,0,0,0,0,0,0,0,0,0,0
CC(C)(C1=CC=C(OCC2CO2)C=C1)C1=CC=C(OCC2CO2)C=C1,C=CC=C.C=CC(O)=O,NC1=CC=C(CC2=CC=C(N)C=C2)C=C1,188,10,18,80,2,120,2,150,2,0,0,0,0,0,0,0,0,0,0,0,0,0,0
CC(C)(C1=CC=C(OCC2CO2)C=C1)C1=CC=C(OCC2CO2)C=C1,C=CC=C.C=CC#N.C=CC(OC1CO1)=O,NC1=CC=C(CC2=CC=C(N)C=C2)C=C1,188,10,18,80,2,120,2,150,2,0,0,0,0,0,0,0,0,0,0,0,0,0,0
CC(C)(C1=CC=C(OCC2CO2)C=C1)C1=CC=C(OCC2CO2)C=C1,C=CC=C.C=CC#N.C=CC(OC1CO1)=O.C=CC=C.C=CC#N.C=CC(O)=O,NC1=CC=C(CC2=CC=C(N)C=C2)C=C1,188,10,18,80,2,120,2,150,2,0,0,0,0,0,0,0,0,0,0,0,0,0,0
C1C=CCC(C1C(=O)OCC2CO2)C(=O)OCC3CO3,0,NC1=CC=C(CC2=CC=C(N)C=C2)C=C1,118,0,25,80,2,140,2,0,0,0,0,0,0,0,0,0,0,0,0,0,0,0,0
C1C=CCC(C1C(=O)OCC2CO2)C(=O)OCC3CO3,C1=CC=C2C(=C1)C3=CC=CC=C3[P+](=O)O2,NC1=CC=C(CC2=CC=C(N)C=C2)C=C1,10,22.4,25,80,2,140,2,0,0,0,0,0,0,0,0,0,0,0,0,0,0,0,0
C1C=CCC(C1C(=O)OCC2CO2)C(=O)OCC3CO3,C1=CC=C2C(=C1)C3=CC=CC=C3[P+](=O)O2,NC1=CC=C(CC2=CC=C(N)C=C2)C=C1,15,20.7,25,80,2,140,2,0,0,0,0,0,0,0,0,0,0,0,0,0,0,0,0
C1C=CCC(C1C(=O)OCC2CO2)C(=O)OCC3CO3,C1=CC=C(C=C1)OP(=O)(O)OC2=CC=CC=C2,NC1=CC=C(CC2=CC=C(N)C=C2)C=C1,10,22.6,25,80,2,140,2,0,0,0,0,0,0,0,0,0,0,0,0,0,0,0,0
C1C=CCC(C1C(=O)OCC2CO2)C(=O)OCC3CO3,C1=CC=C(C=C1)OP(=O)(O)OC2=CC=CC=C2,NC1=CC=C(CC2=CC=C(N)C=C2)C=C1,15,21,25,80,2,140,2,0,0,0,0,0,0,0,0,0,0,0,0,0,0,0,0
CC(C)(C1=CC=C(OCC2CO2)C=C1)C1=CC=C(OCC2CO2)C=C1,CCOP(=O)(CC1CO1)OCC,NC1=CC=C(CC2=CC=C(N)C=C2)C=C1,188,6,22.2,80,2,120,2,150,2,0,0,0,0,0,0,0,0,0,0,0,0,0,0
